Repository: tmxccc/stainless-steel-query-station

File: src/data/bs-en-10028-7-2016-austenitic-steels-extended.json
{
  "standard": "BS EN 10028-7:2016",
  "title": "奥氏体不锈钢化学成分分析表(扩展)",
  "description": "压力容器用平轧奥氏体不锈钢产品技术标准 - 表格3",
  "tables": {
    "table_3": {
      "title": "奥氏体不锈钢化学成分分析(扩展表)",
      "page": 12,
      "steels": [
        {
          "steel_name": "X2CrNi18-10",
          "steel_number": "1.4301",
          "composition": {
            "C": "≤0.07",
            "Si": "≤1.00",
            "Mn": "≤2.00",
            "P": "≤0.045",
            "S": "≤0.015",
            "N": "≤0.10",
            "Cr": "17.5 to 19.5",
            "Cu": "-",
            "Mo": "-",
            "Ni": "8.0 to 10.5",
            "Nb": "-",
            "Ti": "-"
          }
        },
        {
          "steel_name": "X5CrNi18-10",
          "steel_number": "1.4301",
          "composition": {
            "C": "≤0.07",
            "Si": "≤1.00",
            "Mn": "≤2.00",
            "P": "≤0.045",
            "S": "≤0.015",
            "N": "≤0.10",
            "Cr": "17.5 to 19.5",
            "Cu": "-",
            "Mo": "-",
            "Ni": "8.0 to 10.5",
            "Nb": "-",
            "Ti": "-"
          }
        },
        {
          "steel_name": "X2CrNi19-11",
          "steel_number": "1.4306",
          "composition": {
            "C": "≤0.030",
            "Si": "≤1.00",
            "Mn": "≤2.00",
            "P": "≤0.045",
            "S": "≤0.015",
            "N": "≤0.10",
            "Cr": "18.0 to 20.0",
            "Cu": "-",
            "Mo": "-",
            "Ni": "10.0 to 12.0",
            "Nb": "-",
            "Ti": "-"
          }
        },
        {
          "steel_name": "X6CrNiTi18-10",
          "steel_number": "1.4541",
          "composition": {
            "C": "≤0.08",
            "Si": "≤1.00",
            "Mn": "≤2.00",
            "P": "≤0.045",
            "S": "≤0.015",
            "N": "≤0.10",
            "Cr": "17.0 to 19.0",
            "Cu": "-",
            "Mo": "-",
            "Ni": "9.0 to 12.0",
            "Nb": "-",
            "Ti": "5×(C+N) to 0.70"
          }
        },
        {
          "steel_name": "X6CrNiNb18-10",
          "steel_number": "1.4550",
          "composition": {
            "C": "≤0.08",
            "Si": "≤1.00",
            "Mn": "≤2.00",
            "P": "≤0.045",
            "S": "≤0.015",
            "N": "≤0.10",
            "Cr": "17.0 to 20.0",
            "Cu": "-",
            "Mo": "-",
            "Ni": "9.0 to 12.0",
            "Nb": "10×C to 1.00",
            "Ti": "-"
          }
        }
      ],
      "notes": [
        "Elements not listed in this table shall not be intentionally added to the steel without the agreement of the purchaser except for finishing the cast.",
        "All appropriate precautions are to be taken to prevent the addition of such elements from raw materials and scrap that would impair the properties and the suitability of the steel.",
        "Purchaser steel.",
        "Other elements: Cr + 3.3 Mo + 0.5 W ≥ 40.0 %.",
        "Other elements: Y: 0.03 to 0.50 %; Cr + 3.3 Mo + 16 N ≥ 40.0 %."
      ]
    }
  }
}

File: src/data/bs-en-10028-7-2016-chemical-composition.json
{
  "standard": "BS EN 10028-7:2016",
  "title": "不锈钢化学成分分析表",
  "description": "压力容器用平轧不锈钢产品技术标准",
  "tables": {
    "table_4": {
      "title": "奥氏体不锈钢化学成分分析",
      "page": 14,
      "steels": [
        {
          "steel_name": "X2CrNi23-4",
          "steel_number": "1.4362",
          "composition": {
            "C": "≤0.030",
            "Si": "≤1.00",
            "Mn": "≤2.00",
            "P": "≤0.040",
            "S": "≤0.015",
            "N": "0.10 to 0.28",
            "Cr": "21.0 to 24.0",
            "Cu": "-",
            "Mo": "≤0.05",
            "Ni": "1.00 to 2.50",
            "W": "-"
          }
        },
        {
          "steel_name": "X2CrNiN23-4",
          "steel_number": "1.4362",
          "composition": {
            "C": "≤0.030",
            "Si": "≤1.00",
            "Mn": "4.0 to 6.0",
            "P": "≤0.035",
            "S": "≤0.015",
            "N": "0.20 to 0.25",
            "Cr": "21.0 to 24.0",
            "Cu": "-",
            "Mo": "0.10 to 0.60",
            "Ni": "1.50 to 3.00",
            "W": "-"
          }
        },
        {
          "steel_name": "X2CrNiLCu18-9-4",
          "steel_number": "1.4362",
          "composition": {
            "C": "≤0.030",
            "Si": "≤1.00",
            "Mn": "≤2.00",
            "P": "≤0.035",
            "S": "≤0.015",
            "N": "0.05 to 0.20",
            "Cr": "22.0 to 24.0",
            "Cu": "-",
            "Mo": "3.0 to 4.5",
            "Ni": "3.5 to 5.5",
            "W": "-"
          }
        },
        {
          "steel_name": "X2CrNiMoLCu25-4-3",
          "steel_number": "1.4410",
          "composition": {
            "C": "≤0.030",
            "Si": "≤1.00",
            "Mn": "≤2.00",
            "P": "≤0.035",
            "S": "≤0.015",
            "N": "0.24 to 0.35",
            "Cr": "24.0 to 26.0",
            "Cu": "-",
            "Mo": "2.50 to 3.5",
            "Ni": "6.0 to 8.0",
            "W": "-"
          }
        },
        {
          "steel_name": "X2CrNiMoLCu25-3",
          "steel_number": "1.4462",
          "composition": {
            "C": "≤0.030",
            "Si": "≤1.00",
            "Mn": "≤2.00",
            "P": "≤0.035",
            "S": "≤0.015",
            "N": "0.10 to 0.22",
            "Cr": "21.0 to 23.0",
            "Cu": "-",
            "Mo": "2.50 to 3.5",
            "Ni": "4.5 to 6.5",
            "W": "-"
          }
        },
        {
          "steel_name": "X2CrNiMoLCu25-4-3",
          "steel_number": "1.4462",
          "composition": {
            "C": "≤0.030",
            "Si": "≤1.00",
            "Mn": "4.0 to 6.0",
            "P": "≤0.035",
            "S": "≤0.030",
            "N": "0.05 to 0.20",
            "Cr": "19.5 to 21.5",
            "Cu": "≤1.00",
            "Mo": "0.10 to 0.60",
            "Ni": "1.50 to 2.50",
            "W": "-"
          }
        },
        {
          "steel_name": "X2CrNiMoLCu25-7-4",
          "steel_number": "1.4442",
          "composition": {
            "C": "≤0.030",
            "Si": "≤1.00",
            "Mn": "≤1.00",
            "P": "≤0.035",
            "S": "≤0.015",
            "N": "0.20 to 0.30",
            "Cr": "24.0 to 26.0",
            "Cu": "0.50 to 1.00",
            "Mo": "3.0 to 4.0",
            "Ni": "6.0 to 8.0",
            "W": "-"
          }
        },
        {
          "steel_name": "X2CrNiMoLCu25-6-3",
          "steel_number": "1.4507",
          "composition": {
            "C": "≤0.030",
            "Si": "≤0.70",
            "Mn": "2.5 to 4.0",
            "P": "≤0.035",
            "S": "≤0.015",
            "N": "0.20 to 0.30",
            "Cr": "24.0 to 26.0",
            "Cu": "1.0 to 2.50",
            "Mo": "3.0 to 4.0",
            "Ni": "5.0 to 7.0",
            "W": "-"
          }
        },
        {
          "steel_name": "X2CrNiMoLCu24-4-3",
          "steel_number": "1.4662",
          "composition": {
            "C": "≤0.030",
            "Si": "≤0.70",
            "Mn": "≤4.0",
            "P": "≤0.035",
            "S": "≤0.005",
            "N": "0.20 to 0.30",
            "Cr": "23.0 to 25.0",
            "Cu": "0.10 to 0.80",
            "Mo": "1.00 to 2.00",
            "Ni": "3.0 to 4.5",
            "W": "-"
          }
        }
      ],
      "notes": [
        "Elements not listed in this table shall not be intentionally added to the steel without the agreement of the purchaser except for finishing the cast. All appropriate precautions are to be taken to prevent the addition of such elements from raw materials and scrap that would impair the properties and the suitability of the steel.",
        "Purchaser steel.",
        "Other elements: Cr + 3.3 Mo + 0.5 W ≥ 40.0 %.",
        "Other elements: Y: 0.03 to 0.50 %; Cr + 3.3 Mo + 16 N ≥ 40.0 %.",
        "Other elements: Y: 0.03 to 0.50 %; Cr + 3.3 Mo + 16 N ≥ 40.0 %."
      ]
    }
  }
}

File: src/data/bs-en-10028-7-2016-ferritic-steels.json
{
  "standard": "BS EN 10028-7:2016",
  "title": "铁素体不锈钢化学成分分析表",
  "description": "压力容器用平轧铁素体不锈钢产品技术标准",
  "tables": {
    "table_1": {
      "title": "铁素体不锈钢化学成分分析",
      "page": 10,
      "steels": [
        {
          "steel_name": "X2CrTi12",
          "steel_number": "1.4003",
          "composition": {
            "C": "≤0.030",
            "Si": "≤1.00",
            "Mn": "≤1.50",
            "P": "≤0.040",
            "S": "≤0.015",
            "N": "≤0.030",
            "Cr": "10.5 to 12.5",
            "Mo": "-",
            "Nb": "-",
            "Ni": "≤0.30",
            "Ti": "≤1.00"
          }
        },
        {
          "steel_name": "X2CrTiNb18",
          "steel_number": "1.4509",
          "composition": {
            "C": "≤0.030",
            "Si": "≤1.00",
            "Mn": "≤1.00",
            "P": "≤0.040",
            "S": "≤0.015",
            "N": "-",
            "Cr": "17.5 to 18.5",
            "Mo": "-",
            "Nb": "0.10 to 1.40",
            "Ni": "-",
            "Ti": "(4 × C) + 0.15 to 0.80"
          }
        },
        {
          "steel_name": "X2CrTi17",
          "steel_number": "1.4510",
          "composition": {
            "C": "≤0.025",
            "Si": "≤1.00",
            "Mn": "≤1.00",
            "P": "≤0.040",
            "S": "≤0.015",
            "N": "-",
            "Cr": "16.0 to 18.0",
            "Mo": "-",
            "Nb": "-",
            "Ni": "-",
            "Ti": "(4 × C) + 0.15 to 0.80"
          }
        },
        {
          "steel_name": "X2CrMoTi17-1",
          "steel_number": "1.4513",
          "composition": {
            "C": "≤0.025",
            "Si": "≤1.00",
            "Mn": "≤1.00",
            "P": "≤0.040",
            "S": "≤0.015",
            "N": "≤0.020",
            "Cr": "16.0 to 18.0",
            "Mo": "0.80 to 1.40",
            "Nb": "-",
            "Ni": "≤0.50",
            "Ti": "(4 × C) + 0.15 to 0.80"
          }
        },
        {
          "steel_name": "X6CrNiTi12",
          "steel_number": "1.4516",
          "composition": {
            "C": "≤0.08",
            "Si": "≤0.50",
            "Mn": "≤1.50",
            "P": "≤0.040",
            "S": "≤0.015",
            "N": "≤0.015",
            "Cr": "10.5 to 12.5",
            "Mo": "-",
            "Nb": "-",
            "Ni": "≤0.50",
            "Ti": "(4 × C) + 0.15 to 0.80"
          }
        },
        {
          "steel_name": "X2CrTi17",
          "steel_number": "1.4520",
          "composition": {
            "C": "≤0.025",
            "Si": "≤0.50",
            "Mn": "≤1.00",
            "P": "≤0.040",
            "S": "≤0.015",
            "N": "≤0.015",
            "Cr": "17.0 to 20.0",
            "Mo": "-",
            "Nb": "-",
            "Ni": "-",
            "Ti": "(4 × C) + 0.15 to 0.80"
          }
        },
        {
          "steel_name": "X2CrMoTi18-2",
          "steel_number": "1.4521",
          "composition": {
            "C": "≤0.025",
            "Si": "≤1.00",
            "Mn": "≤1.00",
            "P": "≤0.040",
            "S": "≤0.015",
            "N": "≤0.040",
            "Cr": "18.0 to 20.0",
            "Mo": "1.80 to 2.50",
            "Nb": "-",
            "Ni": "-",
            "Ti": "(4 × C) + 0.15 to 0.80"
          }
        },
        {
          "steel_name": "X6CrMoNb17-1",
          "steel_number": "1.4526",
          "composition": {
            "C": "≤0.08",
            "Si": "≤1.00",
            "Mn": "≤1.00",
            "P": "≤0.040",
            "S": "≤0.015",
            "N": "≤0.040",
            "Cr": "16.0 to 18.0",
            "Mo": "0.80 to 1.40",
            "Nb": "≤0.50",
            "Ni": "≤0.50",
            "Ti": "-"
          }
        },
        {
          "steel_name": "X2CrTi21",
          "steel_number": "1.4541",
          "composition": {
            "C": "≤0.030",
            "Si": "≤1.00",
            "Mn": "≤1.00",
            "P": "≤0.050",
            "S": "≤0.5",
            "N": "-",
            "Cr": "19.0 to 21.0",
            "Mo": "≤0.50",
            "Nb": "-",
            "Ni": "≤0.50",
            "Ti": "0.10 to 0.70"
          }
        },
        {
          "steel_name": "X2CrMoTi29-4",
          "steel_number": "1.4617",
          "composition": {
            "C": "≤0.040",
            "Si": "≤1.00",
            "Mn": "≤1.40",
            "P": "≤0.050",
            "S": "≤0.5",
            "N": "≤0.030",
            "Cr": "28.0 to 30.0",
            "Mo": "3.50 to 4.50",
            "Nb": "-",
            "Ni": "≤4.00",
            "Ti": "0.10 to 0.70"
          }
        },
        {
          "steel_name": "X2CrNiMoTi22-1",
          "steel_number": "1.4622",
          "composition": {
            "C": "≤0.030",
            "Si": "≤1.00",
            "Mn": "≤0.80",
            "P": "≤0.040",
            "S": "≤0.015",
            "N": "≤0.030",
            "Cr": "20.0 to 24.0",
            "Mo": "-",
            "Nb": "0.10 to 0.70",
            "Ni": "-",
            "Ti": "≤1.00"
          }
        }
      ],
      "notes": [
        "Elements not listed in this table shall not be intentionally added to the steel without the agreement of the purchaser except for finishing the cast. All appropriate precautions are to be taken to prevent the addition of such elements from raw materials and scrap that would impair the properties and the suitability of the steel.",
        "The stabilization may be made by titanium and/or niobium and/or zirconium. According to the atomic mass of these elements and the content of carbon and nitrogen, the equivalent titanium content shall be calculated.",
        "Other elements: Cr + 3.3 Mo + 0.5 W ≥ 40.0 %.",
        "Other elements: Y: 0.03 to 0.50 %; Cr + 3.3 Mo + 16 N ≥ 40.0 %.",
        "Other elements: Y: 0.03 to 0.50 %; Cr + 3.3 Mo + 16 N ≥ 40.0 %."
      ]
    }
  }
}

File: src/data/bs-en-10028-7-2016-index.json
{
  "standard_info": {
    "standard": "BS EN 10028-7:2016",
    "title": "压力容器用平轧不锈钢产品技术标准",
    "full_title": "Flat products made of steels for pressure purposes - Part 7: Stainless steels",
    "publication_date": "2016",
    "scope": "本标准规定了压力容器用平轧不锈钢产品的技术要求，包括化学成分、机械性能、制造工艺等方面的规定。",
    "language": "英文",
    "pages_covered": "10-14"
  },
  "steel_categories": {
    "ferritic_steels": {
      "description": "铁素体不锈钢",
      "file": "bs-en-10028-7-2016-ferritic-steels.json",
      "table_reference": "Table 1",
      "page": 10,
      "steel_count": 11,
      "characteristics": [
        "磁性材料",
        "良好的耐腐蚀性",
        "较低的镍含量",
        "适用于中等腐蚀环境"
      ]
    },
    "martensitic_steels": {
      "description": "马氏体不锈钢",
      "file": "bs-en-10028-7-2016-martensitic-steels.json",
      "table_reference": "Table 2",
      "page": 11,
      "steel_count": 2,
      "characteristics": [
        "可热处理强化",
        "高强度",
        "磁性材料",
        "适用于高强度要求的应用"
      ]
    },
    "austenitic_steels": {
      "description": "奥氏体不锈钢",
      "file": "bs-en-10028-7-2016-chemical-composition.json",
      "table_reference": "Table 4",
      "page": 14,
      "steel_count": 9,
      "characteristics": [
        "非磁性材料",
        "优异的耐腐蚀性",
        "良好的低温性能",
        "易于加工成型"
      ]
    },
    "austenitic_steels_extended": {
      "description": "奥氏体不锈钢(扩展)",
      "file": "bs-en-10028-7-2016-austenitic-steels-extended.json",
      "table_reference": "Table 3",
      "page": 12,
      "steel_count": 5,
      "characteristics": [
        "标准奥氏体不锈钢牌号",
        "广泛应用的通用牌号",
        "良好的综合性能"
      ]
    },
    "special_grades": {
      "description": "特殊牌号不锈钢",
      "file": "bs-en-10028-7-2016-special-grades.json",
      "table_reference": "Special Grades",
      "page": 13,
      "steel_count": 10,
      "characteristics": [
        "特殊应用场合",
        "高性能要求",
        "特殊化学成分设计",
        "超级奥氏体不锈钢"
      ]
    }
  },
  "chemical_elements": {
    "primary_elements": [
      {
        "symbol": "C",
        "name": "碳",
        "role": "影响强度和硬度，控制在较低水平以保证耐腐蚀性"
      },
      {
        "symbol": "Cr",
        "name": "铬",
        "role": "主要合金元素，提供耐腐蚀性，最低含量10.5%"
      },
      {
        "symbol": "Ni",
        "name": "镍",
        "role": "稳定奥氏体组织，提高耐腐蚀性和韧性"
      },
      {
        "symbol": "Mo",
        "name": "钼",
        "role": "提高耐点蚀和缝隙腐蚀性能"
      },
      {
        "symbol": "N",
        "name": "氮",
        "role": "强化元素，提高强度和耐腐蚀性"
      }
    ],
    "stabilizing_elements": [
      {
        "symbol": "Ti",
        "name": "钛",
        "role": "稳定化元素，防止晶间腐蚀"
      },
      {
        "symbol": "Nb",
        "name": "铌",
        "role": "稳定化元素，防止晶间腐蚀"
      }
    ],
    "trace_elements": [
      {
        "symbol": "P",
        "name": "磷",
        "role": "有害元素，需严格控制"
      },
      {
        "symbol": "S",
        "name": "硫",
        "role": "有害元素，需严格控制"
      },
      {
        "symbol": "Si",
        "name": "硅",
        "role": "脱氧元素，适量添加"
      },
      {
        "symbol": "Mn",
        "name": "锰",
        "role": "脱氧脱硫，稳定奥氏体"
      }
    ]
  },
  "applications": [
    "压力容器",
    "化工设备",
    "石油化工装置",
    "核电设备",
    "海洋工程",
    "食品加工设备",
    "制药设备"
  ],
  "file_structure": {
    "total_files": 5,
    "files": [
      "bs-en-10028-7-2016-ferritic-steels.json",
      "bs-en-10028-7-2016-martensitic-steels.json",
      "bs-en-10028-7-2016-chemical-composition.json",
      "bs-en-10028-7-2016-austenitic-steels-extended.json",
      "bs-en-10028-7-2016-special-grades.json"
    ]
  },
  "created_date": "2024-12-19",
  "data_source": "BS EN 10028-7:2016 Standard Document Images"
}

File: src/data/bs-en-10028-7-2016-martensitic-steels.json
{
  "standard": "BS EN 10028-7:2016",
  "title": "马氏体不锈钢化学成分分析表",
  "description": "压力容器用平轧马氏体不锈钢产品技术标准",
  "tables": {
    "table_2": {
      "title": "马氏体不锈钢化学成分分析",
      "page": 11,
      "steels": [
        {
          "steel_name": "X6CrMo13-4",
          "steel_number": "1.4417",
          "composition": {
            "C": "≤0.05",
            "Si": "≤0.70",
            "Mn": "≤1.50",
            "P": "≤0.040",
            "S": "≤0.015",
            "Cr": "12.0 to 14.0",
            "Mo": "1.50 to 1.70",
            "Ni": "≤1.5 to 4.5",
            "Ti": "≤0.020"
          }
        },
        {
          "steel_name": "X6CrMo16-5-1",
          "steel_number": "1.4418",
          "composition": {
            "C": "≤0.06",
            "Si": "≤0.70",
            "Mn": "≤1.50",
            "P": "≤0.040",
            "S": "≤0.015",
            "Cr": "15.0 to 17.0",
            "Mo": "0.80 to 1.50",
            "Ni": "4.0 to 6.0",
            "Ti": "≤0.020"
          }
        }
      ],
      "notes": [
        "Elements not listed in this table shall not be intentionally added to the steel without the agreement of the purchaser except for finishing the cast. All appropriate precautions are to be taken to prevent the addition of such elements from raw materials and scrap that would impair the properties and the suitability of the steel.",
        "The stabilization may be made by titanium and/or niobium and/or zirconium. According to the atomic mass of these elements and the content of carbon and nitrogen, the equivalent titanium content shall be calculated.",
        "Other elements: Cr + 3.3 Mo + 0.5 W ≥ 40.0 %."
      ]
    }
  }
}

File: src/data/bs-en-10028-7-2016-special-grades.json
{
  "standard": "BS EN 10028-7:2016",
  "title": "特殊牌号不锈钢化学成分分析表",
  "description": "压力容器用平轧特殊牌号不锈钢产品技术标准",
  "tables": {
    "special_grades": {
      "title": "特殊牌号不锈钢化学成分分析",
      "page": 13,
      "steels": [
        {
          "steel_name": "X6CrNiTi17-12-2",
          "steel_number": "1.4571",
          "composition": {
            "C": "≤0.08",
            "Si": "≤1.00",
            "Mn": "≤2.00",
            "P": "≤0.045",
            "S": "≤0.015",
            "N": "-",
            "Cr": "16.5 to 18.5",
            "Cu": "-",
            "Mo": "2.00 to 2.50",
            "Ni": "10.5 to 13.5",
            "Nb": "-",
            "Ti": "5×C to 0.70"
          }
        },
        {
          "steel_name": "X6CrNiMoTi17-12-2",
          "steel_number": "1.4580",
          "composition": {
            "C": "≤0.08",
            "Si": "≤1.00",
            "Mn": "≤2.00",
            "P": "≤0.045",
            "S": "≤0.015",
            "N": "-",
            "Cr": "16.5 to 18.5",
            "Cu": "-",
            "Mo": "2.00 to 2.50",
            "Ni": "10.5 to 13.5",
            "Nb": "-",
            "Ti": "5×C to 0.70"
          }
        },
        {
          "steel_name": "X2CrNiMoLCu17-12-2",
          "steel_number": "1.4404",
          "composition": {
            "C": "≤0.030",
            "Si": "≤1.00",
            "Mn": "≤2.00",
            "P": "≤0.045",
            "S": "≤0.015",
            "N": "≤0.11",
            "Cr": "16.5 to 18.5",
            "Cu": "-",
            "Mo": "2.00 to 2.50",
            "Ni": "10.0 to 13.0",
            "Nb": "-",
            "Ti": "-"
          }
        },
        {
          "steel_name": "X6CrNiMoTi17-12-2",
          "steel_number": "1.4571",
          "composition": {
            "C": "≤0.08",
            "Si": "≤1.00",
            "Mn": "≤2.00",
            "P": "≤0.045",
            "S": "≤0.015",
            "N": "-",
            "Cr": "16.5 to 18.5",
            "Cu": "-",
            "Mo": "2.00 to 2.50",
            "Ni": "10.5 to 13.5",
            "Nb": "-",
            "Ti": "5×C to 0.70"
          }
        },
        {
          "steel_name": "X6CrNiMoNb17-12-2",
          "steel_number": "1.4580",
          "composition": {
            "C": "≤0.08",
            "Si": "≤1.00",
            "Mn": "≤2.00",
            "P": "≤0.045",
            "S": "≤0.015",
            "N": "-",
            "Cr": "16.5 to 18.5",
            "Cu": "-",
            "Mo": "2.00 to 2.50",
            "Ni": "10.5 to 13.5",
            "Nb": "10×C to 1.00",
            "Ti": "-"
          }
        },
        {
          "steel_name": "X2CrNiMo17-12-3",
          "steel_number": "1.4404",
          "composition": {
            "C": "≤0.030",
            "Si": "≤1.00",
            "Mn": "≤2.00",
            "P": "≤0.045",
            "S": "≤0.015",
            "N": "≤0.11",
            "Cr": "16.5 to 18.5",
            "Cu": "-",
            "Mo": "2.50 to 3.00",
            "Ni": "10.0 to 13.0",
            "Nb": "-",
            "Ti": "-"
          }
        },
        {
          "steel_name": "X2CrNiMo18-14-3",
          "steel_number": "1.4435",
          "composition": {
            "C": "≤0.030",
            "Si": "≤1.00",
            "Mn": "≤2.00",
            "P": "≤0.045",
            "S": "≤0.015",
            "N": "≤0.11",
            "Cr": "17.0 to 20.0",
            "Cu": "-",
            "Mo": "2.50 to 3.00",
            "Ni": "12.5 to 15.0",
            "Nb": "-",
            "Ti": "-"
          }
        },
        {
          "steel_name": "X2CrNiMoN17-13-3",
          "steel_number": "1.4429",
          "composition": {
            "C": "≤0.030",
            "Si": "≤1.00",
            "Mn": "≤2.00",
            "P": "≤0.045",
            "S": "≤0.015",
            "N": "0.12 to 0.22",
            "Cr": "16.5 to 18.5",
            "Cu": "-",
            "Mo": "2.50 to 3.00",
            "Ni": "11.0 to 14.0",
            "Nb": "-",
            "Ti": "-"
          }
        },
        {
          "steel_name": "X2CrNiMoN17-13-5",
          "steel_number": "1.4439",
          "composition": {
            "C": "≤0.030",
            "Si": "≤1.00",
            "Mn": "≤2.00",
            "P": "≤0.045",
            "S": "≤0.015",
            "N": "0.12 to 0.22",
            "Cr": "16.5 to 18.5",
            "Cu": "-",
            "Mo": "4.0 to 5.0",
            "Ni": "12.5 to 15.0",
            "Nb": "-",
            "Ti": "-"
          }
        },
        {
          "steel_name": "X1NiCrMoCu31-27-4",
          "steel_number": "1.4563",
          "composition": {
            "C": "≤0.020",
            "Si": "≤0.50",
            "Mn": "≤1.00",
            "P": "≤0.025",
            "S": "≤0.010",
            "N": "≤0.020",
            "Cr": "26.0 to 28.0",
            "Cu": "1.0 to 2.0",
            "Mo": "3.0 to 4.0",
            "Ni": "30.0 to 32.0",
            "Nb": "-",
            "Ti": "≤0.10"
          }
        }
      ],
      "notes": [
        "Elements not listed in this table shall not be intentionally added to the steel without the agreement of the purchaser except for finishing the cast.",
        "All appropriate precautions are to be taken to prevent the addition of such elements from raw materials and scrap that would impair the properties and the suitability of the steel.",
        "Purchaser steel.",
        "Other elements: Cr + 3.3 Mo + 0.5 W ≥ 40.0 %.",
        "Other elements: Y: 0.03 to 0.50 %; Cr + 3.3 Mo + 16 N ≥ 40.0 %."
      ]
    }
  }
}
